Repository: 4davelo/quartzObsidian

File: content/documents/CCTB/cctb-t3-travaux-de-toiture/121-33-12-2-coupes-de-dilatation-en-elastomere-cctb-01-04.md
---
type: document-section
document_id: cctb-t3-travaux-de-toiture
section_id: "section:33.12.2"
ordre_document: 121
titre: "33.12.2 Coupes de dilatation en élastomère CCTB 01.04"
aliases: [CCTB T3 — Travaux de toiture 01.13 — 121 33.12.2 Coupes de dilatation en élastomère CCTB 01.04]
resume_section: |-
  **33.12.2 Coupes de dilatation en élastomère (néoprène)**

  **Description :** Réalisation de coupes de dilatation en néoprène pour l’étanchéité des chéneaux, perpendiculairement à leur longueur (voir plans et métrés).

  **Matériaux :** Fixation avec les mêmes matériaux que les revêtements d’étanchéité des chéneaux. Épaisseur minimale du joint : 0,7 mm. Largeur déterminée par le fabricant.

  **Mise en œuvre :** Utilisées en l’absence de coupes mécaniques. Le joint en néoprène, composé de deux bandes métalliques reliées par une bande de néoprène, est soudo-brasé sur les tronçons de chéneau. Respecter les prescriptions suivantes :
  - Face rainurée vers le haut.
  - Éviter pliages à angle vif et soudo-brasage à moins de 60 mm du néoprène.
  - Laisser libre dilatation à une extrémité si le chéneau se termine contre un mur.

  Longueurs maximales entre deux coupes :
  - Zinc : 6 m
  - Cuivre : 6 m

  **Mesurage :** Inclus dans le poste des revêtements d’étanchéité pour chéneaux (voir article 33.11.1).
  - **33.12.2a Coupes de dilatation en néoprène pour étanchéité des chéneaux CCTB 01.07** — `section:33.12.2a`, article, profondeur 6, pages 249-249
document_parent: "[[documents/CCTB/cctb-t3-travaux-de-toiture/index|CCTB T3 — Travaux de toiture 01.13 — Index]]"
section_precedente: "[[documents/CCTB/cctb-t3-travaux-de-toiture/120-33-12-1-coupes-de-dilatation-mecanique-cctb-01-02|33.12.1 Coupes de dilatation mécanique CCTB 01.02]]"
section_suivante: "[[documents/CCTB/cctb-t3-travaux-de-toiture/122-33-2-gouttieres-pendantes-cctb-01-11|33.2 Gouttières pendantes CCTB 01.11]]"
tags: [document-section, cctb]
sources: [121_33.12.2_coupes_de_dilatation_en_élastomère_cctb_01.04.md]
created: 2026-04-28
updated: 2026-04-28
contextes: [appel-doffres, execution-projet, technique]
autorite: [contractuel]
juridictions: [wallonie, bruxelles]
familles_sources: [cctb]
---

##### 33.12.2 Coupes de dilatation en élastomère [[entities/cctb|CCTB]] 01.04 

###### 33.12.2 a Coupes de dilatation en néoprène pour étanchéité des chéneaux [[entities/cctb|CCTB]] 01.07 

**DESCRIPTION** 

**Définition / Comprend** 

Il s’agit de la réalisation des coupes de dilatation en néoprène pour étanchéité de chéneaux. 

**Localisation** 

Les coupes de dilatation en néoprène sont réalisées au niveau des chéneaux et perpendiculairement à la longueur des chéneaux. 

Voir plans et métrés détaillés. 

**MATÉRIAUX** 

**Caractéristiques générales** 

Les matériaux utilisés pour fixer la coupe de dilatation aux éléments à raccorder sont les mêmes que les matériaux utilisés pour les revêtements d’étanchéité des chéneaux.  L’épaisseur minimale du joint est de 0,7 mm. La largeur totale du joint est déterminée par le fabricant.

**EXÉCUTION / MISE EN ŒUVRE** 

**Prescriptions générales** 

Les coupes de dilatation en néoprène sont réalisées quand il n’est pas possible de réaliser une coupe de dilatation mécanique. Le joint de dilatation en néoprène est une pièce composée de deux bandes métalliques et reliées entre elles par une bande de néoprène qui permet la dilatation. On pose les chéneaux avec un espace et on soudo-brase les deux bandes métalliques du joint de dilatation en néoprène sur les tronçons de chéneau respectifs de part et d’autre du joint de dilatation. 

Pour la fixation du joint aux éléments à raccorder, il faut toujours placer la face rainurée vers le haut, éviter le pliage du joint à angle vif et éviter d’exécuter des travaux de soudo-brasage à moins de 60 mm de la bande de néoprène. 

Lorsque l’about du chéneau se termine contre un mur, le talon du chéneau remonte contre le mur et il faut laisser la libre dilatation à l’autre extrémité du chéneau. 

Les longueurs maximales des éléments de chéneaux entres 2 coupes de dilatation sont : 

- Zinc : 6 m 

- Cuivre: 6 m 

Les prescriptions des fabricants doivent être respectées. 

**MESURAGE** 

**unité de mesure:** 

- 

**code de mesurage:** 

Compris dans le poste des revêtements d’étanchéité pour chéneaux (voir aux articles sous  l’élément n° [33.11.1 Revêtements d'étanchéité métalliques](115_33.11.1_revêtements_détanchéité_métalliques_cctb_01.02.md)): voir article(s) *** 

**nature du marché:** 

PM

File: content/documents/CCTB/cctb-t3-travaux-de-toiture/127-33-21-4-gouttieres-pendantes-en-aluminium-cctb-01-10.md
---
type: document-section
document_id: cctb-t3-travaux-de-toiture
section_id: "section:33.21.4"
ordre_document: 127
titre: "33.21.4 Gouttières pendantes en aluminium CCTB 01.10"
aliases: [CCTB T3 — Travaux de toiture 01.13 — 127 33.21.4 Gouttières pendantes en aluminium CCTB 01.10]
resume_section: |-
  **33.21.4 Gouttières pendantes en aluminium CCTB 01.10**

  Cet article couvre la fourniture et la pose de gouttières pendantes en aluminium, conformes aux normes [NBN EN 612], [NBN EN 485-1] et [NBN EN 573-3:2019+A2]. Les gouttières peuvent être demi-lune, carrées, trapézoïdales, moulurées, ardennaises ou quart-de-rond, avec des dimensions définies selon la section ou le développé. Les finitions incluent une teinte au choix dans la gamme standard du fabricant. Les bourrelets sont renforcés par une barre ou une busette galvanisée (450 g/m², diamètre 10 mm). Les crochets, en aluminium plastifié, sont adaptés à la forme des gouttières et fixés par vissage. Mesurage en mètres selon la longueur nette à placer. Nature du marché : QF.
  - **33.21.4a Gouttières pendantes demi-lune en aluminium CCTB 01.11** — `section:33.21.4a`, article, profondeur 6, pages 261-261
  - **33.21.4b Gouttières pendantes carrées ou trapézoïdales en aluminium CCTB 01.10** — `section:33.21.4b`, article, profondeur 6, pages 262-262
  - **33.21.4c Gouttières pendantes moulurées en aluminium CCTB 01.10** — `section:33.21.4c`, article, profondeur 6, pages 263-263
  - **33.21.4d Gouttières pendantes ardennaises en aluminium CCTB 01.10** — `section:33.21.4d`, article, profondeur 6, pages 263-263
  - **33.21.4e Gouttières pendantes quart-de-rond en aluminium CCTB 01.12** — `section:33.21.4e`, article, profondeur 6, pages 264-264
document_parent: "[[documents/CCTB/cctb-t3-travaux-de-toiture/index|CCTB T3 — Travaux de toiture 01.13 — Index]]"
section_precedente: "[[documents/CCTB/cctb-t3-travaux-de-toiture/126-33-21-3-gouttieres-pendantes-en-cuivre-cctb-01-10|33.21.3 Gouttières pendantes en cuivre CCTB 01.10]]"
section_suivante: "[[documents/CCTB/cctb-t3-travaux-de-toiture/128-33-21-5-gouttieres-pendantes-en-acier-revetu-cctb-01-10|33.21.5 Gouttières pendantes en acier revêtu CCTB 01.10]]"
tags: [document-section, cctb]
sources: [127_33.21.4_gouttières_pendantes_en_aluminium_cctb_01.10.md]
created: 2026-04-28
updated: 2026-04-28
contextes: [appel-doffres, execution-projet, technique]
autorite: [contractuel]
juridictions: [wallonie, bruxelles]
familles_sources: [cctb]
---

##### 33.21.4 Gouttières pendantes en aluminium [[entities/cctb|CCTB]] 01.10 

**DESCRIPTION** 

**Définition / Comprend** 

Cet élément concerne les gouttières pendantes en aluminium. 

**MATÉRIAUX** 

Les gouttières pendantes sont fabriquées en aluminium et répondent aux prescriptions de la [NBN EN 612] et de la [NBN EN 485-1]. 

**Gouttières pendantes** 

- Épaisseur des parois : minimum 0,6 (par défaut) / 0,7 / *** mm. 

- Type d'aluminium selon la [NBN EN 573-3:2019+A2] : EN AW- 1050 (Al99,5) (par défaut) / 3005 (ALMn1Mg0,5) / 3105 (AlMn0,5Mg0,5) / 5005 (AlMg1) / 6063 (AlMgSi0,5) / *** 

- Traitement de la surface : laque polyester épaisseur 20 (par défaut) / 25 / *** microns 

- Elles sont pourvues d'un bourrelet et d'un(e) repli (par défaut) / second bourrelet / bavette : _**(soit par défaut)**_ 1. repli. 

- _**(soit)**_ 2. second bourrelet plié vers l'intérieur (par défaut) / l'extérieur. 

- _**(soit)**_ 3. bavette de 7 / 10 (par défaut) / 12 / 15 / 20 / *** cm 

**Crochets de gouttière** 

- Les crochets écarteurs de gouttière sont fabriqués en aluminium et sont adaptés à la forme de la gouttière. 

- La section minimale des crochets est de 20 x 3 (par défaut) / *** mm. 

- Les vis de fixation sont en acier inoxydable. 

**EXÉCUTION / MISE EN ŒUVRE** 

La gouttière pendante est profilée en continu (par défaut) / pour emboitement : 

_**(soit par défaut)**_ en continu : la gouttière pendante est profilée en continu à l'aide d'une machine à profiler. 

_**(soit)**_ pour emboitement : la gouttière est réalisée au moyen de profils à emboîtements. 

Les crochets de gouttière sont placés à l'intérieur de la gouttière et fixés par vissage sur la planche de gouttière à l'aide de minimum 2 vis :  Distance entre crochet : 30 / 33 (par défaut) / 40 / 45 / *** cm 

**DOCUMENTS DE RÉFÉRENCE** 

**Matériau** 

[NBN EN 485-1, Aluminium et alliages d'aluminium

- Tôles, bandes et tôles épaisses

- Partie 1: Conditions techniques de contrôle et de livraison] 

[NBN EN 573-3:2019+A2, Aluminium et alliages d'aluminium

- Composition chimique et forme des produits corroyés

- Partie 3: Composition chimique et forme des produits] 

[NBN EN 612, Gouttières pendantes à ourlet et descentes d'eaux pluviales en métal laminé] 

###### 33.21.4 a Gouttières pendantes demi-lune en aluminium [[entities/cctb|CCTB]] 01.11 

**DESCRIPTION**

**Définition / Comprend** 

Cet article concerne la fourniture et la pose de gouttières pendantes demi-lune en aluminium. 

**MATÉRIAUX** 

**Caractéristiques générales** 

Forme : demi-lune (voir figures correspondantes dans l'élément [33.2](122_33.2_gouttières_pendantes_cctb_01.11.md) - rubrique "MATERIAUX") Les dimensions sont fixées sur base de la section (par défaut) / du développé 

_**(soit par défaut)**_ de la section : section minimale nécessaire de la gouttière : *** cm² 

_**(soit)**_ du développé : *** mm 

**Finitions** 

Teinte : au choix dans la gamme standard du fabricant (par défaut) / *** 

**Prescriptions complémentaires** 

Le bourrelet est renforcé à l'aide d'une barre ou d'une busette galvanisée (min. 450g/m²) d'un diamètre de 10 mm. 

Les crochets de gouttière sont plastifiés. 

Les crochets de gouttière sont pourvus d'une queue. 

**MESURAGE** 

**unité de mesure:** 

m 

**code de mesurage:** 

Selon les spécifications. Longueur nette à placer, mesurée dans l'axe de la gouttière. 

**nature du marché:** 

QF 

###### 33.21.4 b Gouttières pendantes carrées ou trapézoïdales en aluminium [[entities/cctb|CCTB]] 01.10 

**DESCRIPTION** 

**Définition / Comprend** 

Cet article concerne la fourniture et la pose de gouttières pendantes carrées et/ou trapézoïdales en aluminium. 

**MATÉRIAUX** 

**Caractéristiques générales** 

Forme : carrée (par défaut) / trapézoïdale (voir figures correspondantes dans l'élément [33.2](122_33.2_gouttières_pendantes_cctb_01.11.md) - rubrique "MATERIAUX") 

Les dimensions sont fixées sur base de la section (par défaut) / du développé : 

_**(soit par défaut)**_ de la section : section minimale nécessaire de la gouttière : *** cm² 

_**(soit)**_ du développé : *** mm 

**Finitions** 

Teinte : au choix dans la gamme standard du fabricant (par défaut) / *** 

**Prescriptions complémentaires** 

Le bourrelet est renforcé à l'aide d'une barre ou d'une busette galvanisée (450 g/m2) d'un diamètre de 10 mm. 

Les crochets de gouttière sont plastifiés.

Les crochets de gouttière sont pourvus d'une queue. 

**MESURAGE** 

**unité de mesure:** 

**m** 

**code de mesurage:** 

Selon les spécifications. Longueur nette à placer, mesurée dans l'axe de la gouttière. 

**nature du marché:** 

**QF** 

###### 33.21.4 c Gouttières pendantes moulurées en aluminium [[entities/cctb|CCTB]] 01.10 

**DESCRIPTION** 

**Définition / Comprend** 

Cet article concerne la fourniture et la pose de gouttières pendantes moulurées en aluminium. MATÉRIAUX 

**Caractéristiques générales** 

Forme : moulurée (voir figure correspondante dans l'élément [33.2](122_33.2_gouttières_pendantes_cctb_01.11.md) - rubrique "MATERIAUX") Les dimensions sont fixées sur base de la section (par défaut) / du développé 

_**(soit par défaut)**_ de la section : section minimale nécessaire de la gouttière : *** cm² _**(soit)**_ du développé : *** mm 

**Finitions** 

- Teinte : au choix dans la gamme standard du fabricant / *** 

**Prescriptions complémentaires** 

Le bourrelet est renforcé à l'aide d'une barre ou d'une busette galvanisée (450 g/m2) d'un diamètre de 10 mm. 

Les crochets de gouttière sont plastifiés. 

Les crochets de gouttière sont pourvus d'une queue. 

**MESURAGE** 

**unité de mesure:** 

**m** 

**code de mesurage:** 

Selon les spécifications. Longueur nette à placer, mesurée dans l'axe de la gouttière. 

**nature du marché:** 

QF 

###### 33.21.4 d Gouttières pendantes ardennaises en aluminium [[entities/cctb|CCTB]] 01.10 

**DESCRIPTION** 

**Définition / Comprend** 

Cet article concerne la fourniture et la pose de gouttières pendantes ardennaises en aluminium. MATÉRIAUX 

**Caractéristiques générales**

Forme : ardennaise (voir figure correspondante dans l'élément [33.2](122_33.2_gouttières_pendantes_cctb_01.11.md) - rubrique "MATERIAUX") Les dimensions sont fixées sur base de la section (par défaut) / du développé 

_**(soit par défaut)**_ de la section : section minimale nécessaire de la gouttière : *** cm² _**(soit)**_ du développé : *** mm 

**Finitions** 

Teinte : au choix dans la gamme standard du fabricant (par défaut) / *** 

**Prescriptions complémentaires** 

Le bourrelet est renforcé à l'aide d'une barre ou d'une busette galvanisée (450 g/m2) d'un diamètre de 10 mm. 

Les crochets de gouttière sont plastifiés. 

Les crochets de gouttière sont pourvus d'une queue. 

**MESURAGE** 

**unité de mesure:** 

m 

**code de mesurage:** 

Selon les spécifications. Longueur nette à placer, mesurée dans l'axe de la gouttière. 

**nature du marché:** 

QF 

###### 33.21.4 e Gouttières pendantes quart-de-rond en aluminium [[entities/cctb|CCTB]] 01.12 

**DESCRIPTION** 

**Définition / Comprend** 

Cet article concerne la fourniture et la pose de gouttières pendantes quart-de-rond en aluminium. 

**MATÉRIAUX** 

**Caractéristiques générales** 

Forme : quart-de-rond (voir figures correspondantes dans l'élément [33.2](122_33.2_gouttières_pendantes_cctb_01.11.md) - rubrique "MATERIAUX") Les dimensions sont fixées sur base de la section (par défaut) / du développé 

_**(soit par défaut)**_ de la section : section minimale nécessaire de la gouttière : *** cm² 

_**(soit)**_ du développé : *** mm 

**Finitions** 

Teinte : au choix dans la gamme standard du fabricant (par défaut) / *** 

**Prescriptions complémentaires** 

Le bourrelet est renforcé à l'aide d'une barre ou d'une busette galvanisée (450 g/m2) d'un diamètre de 10 mm. 

Les crochets de gouttière sont plastifiés. 

Les crochets de gouttière sont pourvus d'une queue. 

**MESURAGE** 

**unité de mesure:** 

m 

**code de mesurage:**

Selon les spécifications. Longueur nette à placer, mesurée dans l'axe de la gouttière. 

- nature du marché: 

QF

File: content/documents/CCTB/cctb-t3-travaux-de-toiture/141-33-31-4-descentes-pluviales-en-aluminium-cctb-01-10.md
---
type: document-section
document_id: cctb-t3-travaux-de-toiture
section_id: "section:33.31.4"
ordre_document: 141
titre: "33.31.4 Descentes pluviales en aluminium CCTB 01.10"
aliases: [CCTB T3 — Travaux de toiture 01.13 — 141 33.31.4 Descentes pluviales en aluminium CCTB 01.10]
resume_section: |-
  **33.31.4 Descentes pluviales en aluminium CCTB 01.10**
  Tuyaux de descente d'eau pluviale en aluminium conformes aux normes [NBN EN 1396], [NBN EN 612] et [NBN EN 485-1].

  **33.31.4 a Descentes pluviales rondes**
  Tuyaux ronds en aluminium :
  - Épaisseur : ≥ 0,8 mm.
  - Aluminium selon [NBN EN 573-3:2019+A2] (alliages EN AW-1050, 3005, 3105, 5005, 6063).
  - Laque polyester : 20 µm (par défaut) ou plus.
  - Diamètre intérieur : ≥ 60 mm.
  - Longueur : 1 à 3 m.
  Mesurage : en mètres, longueur nette sans recouvrements.

  **33.31.4 b Descentes pluviales carrées ou rectangulaires**
  Tuyaux carrés ou rectangulaires en aluminium :
  - Épaisseur : ≥ 0,8 mm.
  - Aluminium selon [NBN EN 573-3:2019+A2].
  - Laque polyester : 20 µm (par défaut) ou plus.
  - Dimensions intérieures minimales :
    - Carré : ≥ 60x60 mm.
    - Rectangulaire : ≥ 60x80 mm.
  - Finition : lisse (par défaut) ou autre.
  Mesurage : en mètres, longueur nette sans recouvrements.
  - **33.31.4a Descentes pluviales rondes en aluminium CCTB 01.10** — `section:33.31.4a`, article, profondeur 6, pages 280-280
  - **33.31.4b Descentes pluviales carrées ou rectangulaires en aluminium CCTB 01.12** — `section:33.31.4b`, article, profondeur 6, pages 280-280
document_parent: "[[documents/CCTB/cctb-t3-travaux-de-toiture/index|CCTB T3 — Travaux de toiture 01.13 — Index]]"
section_precedente: "[[documents/CCTB/cctb-t3-travaux-de-toiture/140-33-31-3-descentes-pluviales-en-cuivre-cctb-01-10|33.31.3 Descentes pluviales en cuivre CCTB 01.10]]"
section_suivante: "[[documents/CCTB/cctb-t3-travaux-de-toiture/142-33-31-5-descentes-pluviales-en-acier-revetu-cctb-01-10|33.31.5 Descentes pluviales en acier revêtu CCTB 01.10]]"
tags: [document-section, cctb]
sources: [141_33.31.4_descentes_pluviales_en_aluminium_cctb_01.10.md]
created: 2026-04-28
updated: 2026-04-28
contextes: [appel-doffres, execution-projet, technique]
autorite: [contractuel]
juridictions: [wallonie, bruxelles]
familles_sources: [cctb]
---

##### 33.31.4 Descentes pluviales en aluminium [[entities/cctb|CCTB]] 01.10

**DESCRIPTION** 

**Définition / Comprend** 

Cet élément concerne les tuyaux de descente d'eau pluviale en aluminium. 

**MATÉRIAUX** 

Les tuyaux de descente et les accessoires correspondants sont fabriqués en aluminium et répondront aux prescriptions de la [NBN EN 1396] de la [NBN EN 612] et de la [NBN EN 485-1]. 

**DOCUMENTS DE RÉFÉRENCE** 

**Matériau** 

[NBN EN 485-1, Aluminium et alliages d'aluminium

- Tôles, bandes et tôles épaisses

- Partie 1: Conditions techniques de contrôle et de livraison] 

[NBN EN 612, Gouttières pendantes à ourlet et descentes d'eaux pluviales en métal laminé] 

[NBN EN 1396, Aluminium et alliages d'aluminium

- Tôles et bandes revêtues en bobine pour applications générales

- Spécifications] 

###### 33.31.4 a Descentes pluviales rondes en aluminium [[entities/cctb|CCTB]] 01.10 

**DESCRIPTION** 

**Définition / Comprend** 

Cet article concerne la fourniture et la pose des tuyaux de descente d'eau pluviale en aluminium, de forme ronde. 

**MATÉRIAUX** 

**Caractéristiques générales** 

**Forme : ronde** 

- Épaisseur des parois : minimum 0,8 (par défaut) / 1 / 1,5 / *** mm. 

- Type d'aluminium selon la [NBN EN 573-3:2019+A2] : EN AW- 1050 (Al99,5) / 3005 (ALMn1Mg0,5) / 3105 (AlMn0,5Mg0,5) / 5005 (AlMg1) / 6063 (AlMgSi0,5). 

- Traitement de la surface : laque polyester épaisseur 20 (par défaut) / 25 / *** microns 

- Diamètre intérieur minimum : 60 / 80 / 100 / 120 / 140 mm 

- Longueur des tronçons : 1 / 2 / 3 m. 

**DOCUMENTS DE RÉFÉRENCE COMPLÉMENTAIRES** 

**Matériau** 

[NBN EN 573-3:2019+A2, Aluminium et alliages d'aluminium

- Composition chimique et forme des produits corroyés

- Partie 3: Composition chimique et forme des produits] 

**MESURAGE** 

**unité de mesure:** 

m 

**code de mesurage:** 

Selon les spécifications. Longueur nette à placer, mesurée dans l'axe du tuyau, sans compter les recouvrements. Les coudes éventuels sont mesurés perpendiculairement comme s'il s'agissait d'angles. 

**nature du marché:** 

**QF** 

###### 33.31.4 b Descentes pluviales carrées ou rectangulaires en aluminium [[entities/cctb|CCTB]] 01.12

**DESCRIPTION** 

**Définition / Comprend** 

Cet article concerne la fourniture et la pose des descentes pluviales en aluminium de formes carrées et rectangulaires. 

**MATÉRIAUX** 

**Caractéristiques générales** 

Épaisseur des parois : minimum 0,8 (par défaut) / 1 / 1,5 / *** mm. 

Type d'aluminium selon la [NBN EN 573-3:2019+A2] : EN AW- 1050 (Al99,5) / 3005 (ALMn1Mg0,5) / 3105 (AlMn0,5Mg0,5) / 5005 (AlMg1) / 6063 (AlMgSi0,5). Traitement de la surface : laque polyester épaisseur 20 (par défaut) / 25 / *** microns Section carrée (par défaut) / rectangulaire : 

**(soit par défaut)** carrée : dimensions intérieures minimales : 60x60 / 80x80 / 100x100 mm. 

**(soit)** rectangulaire : dimensions intérieures minimales : 60x80 / 70x110 / 80x100 mm. 

**Finitions** 

Aspect de surface : lisse (par défaut) / cannelé / ***. 

**MESURAGE** 

**unité de mesure:** 

m 

**code de mesurage:** 

Selon les spécifications. Longueur nette à placer, mesurée dans l'axe du tuyau, sans compter les recouvrements. Les coudes éventuels sont mesurés perpendiculairement comme s'il s'agissait d'angles. 

**nature du marché:** 

QF

File: content/documents/CCTB/cctb-t3-travaux-de-toiture/151-33-33-2-souches-pluviales-en-aluminium-coule-cctb-01-10.md
---
type: document-section
document_id: cctb-t3-travaux-de-toiture
section_id: "section:33.33.2"
ordre_document: 151
titre: "33.33.2 Souches pluviales en aluminium coulé CCTB 01.10"
aliases: [CCTB T3 — Travaux de toiture 01.13 — 151 33.33.2 Souches pluviales en aluminium coulé CCTB 01.10]
resume_section: |-
  ### 33.33.2 Souches pluviales en aluminium coulé CCTB 01.10

  **Description générale :**
  Concerne les souches pluviales en aluminium coulé, disponibles en formes rondes, carrées ou rectangulaires.

  **Matériaux :**
  - Aluminium conforme à la norme [NBN EN 485-1].
  - Colliers en acier galvanisé.

  **Exécution :**
  - Fixation par collier à vis scellé dans le mur.
  - Assemblage par emboîtement avec étanchéité (bague ou joint élastique).
  - Positionnement : intégré au mur ou à 2 cm de la face du mur (par défaut).

  **Mesurage :**
  - Unité : pièce (pc) par défaut.
  - Code : à la pièce ou inclus dans les raccordements.
  - Nature du marché : QF (par défaut) ou PM.
  - **33.33.2a Souches pluviales rondes en aluminium coulé CCTB 01.11** — `section:33.33.2a`, article, profondeur 6, pages 293-293
  - **33.33.2b Souches pluviales carrées ou rectangulaires en aluminium coulé CCTB 01.10** — `section:33.33.2b`, article, profondeur 6, pages 294-294
document_parent: "[[documents/CCTB/cctb-t3-travaux-de-toiture/index|CCTB T3 — Travaux de toiture 01.13 — Index]]"
section_precedente: "[[documents/CCTB/cctb-t3-travaux-de-toiture/150-33-33-1-souches-pluviales-en-fonte-traitee-cctb-01-10|33.33.1 Souches pluviales en fonte traitée CCTB 01.10]]"
section_suivante: "[[documents/CCTB/cctb-t3-travaux-de-toiture/152-33-33-3-souches-pluviales-en-cuivre|33.33.3 Souches pluviales en cuivre]]"
tags: [document-section, cctb]
sources: [151_33.33.2_souches_pluviales_en_aluminium_coulé_cctb_01.10.md]
created: 2026-04-28
updated: 2026-04-28
contextes: [appel-doffres, execution-projet, technique]
autorite: [contractuel]
juridictions: [wallonie, bruxelles]
familles_sources: [cctb]
---

##### 33.33.2 Souches pluviales en aluminium coulé [[entities/cctb|CCTB]] 01.10 

**DESCRIPTION** 

**Définition / Comprend** 

Cet élément concerne les souches pluviales en aluminium coulé. 

**MATÉRIAUX** 

La souche pluviale en fonte grise répond aux dispositions de la [NBN EN 485-1]. 

**EXÉCUTION / MISE EN ŒUVRE** 

Le manchon des souches pluviales repose sur un solide collier à vis en acier galvanisé, qui est fixement scellé dans le mur, afin de maintenir la souche en alignement avec le tuyau de descente. 

**DOCUMENTS DE RÉFÉRENCE** 

**Matériau** 

[NBN EN 485-1, Aluminium et alliages d'aluminium

- Tôles, bandes et tôles épaisses

- Partie 1: Conditions techniques de contrôle et de livraison] 

###### 33.33.2 a Souches pluviales rondes en aluminium coulé [[entities/cctb|CCTB]] 01.11 

**DESCRIPTION** 

**Définition / Comprend** 

Cet article concerne la fourniture et la pose de souches pluviales en aluminium de forme ronde. 

**EXÉCUTION / MISE EN ŒUVRE** 

**Prescriptions générales** 

Conformément aux indications sur les plans, 

- la souche pluviale est intégrée dans le plan du mur / placée à 2 cm de la face du mur (par défaut) / ***, 

- les colliers seront à charnière en acier galvanisé (par défaut) / ***. 

Les assemblages entre la souche, la descente d'eau pluviale et l'égout enterré se feront par emboîtement. Les jonctions seront colmatées de manière étanche aux odeurs : 

- Jonctions à l'aide d'une bague d'étanchéité (par défaut) / d'un joint élastique / ***.

**MESURAGE** 

- unité de mesure: 

pc (par défaut) / - 

**(soit par défaut)** 

**1. pc** 

**(soit)** 

**2. -** 

**code de mesurage:** 

**(soit par défaut)** 

1. A la pièce : 

Selon les spécifications 

**(soit)** 

2. Pour mémoire : 

Compris dans la finition et le raccordement des descentes pluviales 

**nature du marché:** 

"QF (par défaut) / PM " 

**(soit par défaut)** 

1. QF 

**(soit)** 

**2. PM** 

###### 33.33.2 b Souches pluviales carrées ou rectangulaires en aluminium coulé [[entities/cctb|CCTB]] 01.10 

**DESCRIPTION** 

**Définition / Comprend** 

Cet article concerne la fourniture et la pose de souches pluviales en aluminium coulé, de formes carrée et rectangulaire. 

**MATÉRIAUX** 

**Caractéristiques générales** 

Conformément aux indications sur les plans, 

- la souche pluviale est intégrée dans le plan du mur / placée à 2 cm de la face du mur (par défaut) / ***, 

- les colliers sont à charnière en acier galvanisé (par défaut) / ***. 

Les assemblages entre la souche, la descente d'eau pluviale et l'égout enterré se font par emboîtement. Les jonctions sont colmatées de manière étanche aux odeurs : 

- Jonctions à l'aide d'une bague d'étanchéité (par défaut) / d'un joint élastique / ***. 

**MESURAGE** 

**unité de mesure:** 

pc (par défaut) / -

**(soit par défaut)** 

**1. pc** 

**(soit)** 

**2. -** 

**code de mesurage:** 

**(soit par défaut)** 

1. A la pièce : 

Selon les spécifications 

**(soit)** 

**2. Pour mémoire :** 

Compris dans la finition et le raccordement des descentes pluviales 

**nature du marché:** 

"QF (par défaut) / PM " 

**(soit par défaut)** 

**1. QF** 

**(soit)** 

**2. PM**

File: content/documents/CCTB/cctb-t3-travaux-de-toiture/201-34-12-4-bardeaux-bitumineux-ou-d-asphalte-shingles-cctb-01-11.md
---
type: document-section
document_id: cctb-t3-travaux-de-toiture
section_id: "section:34.12.4"
ordre_document: 201
titre: "34.12.4 Bardeaux bitumineux ou d'asphalte (shingles) CCTB 01.11"
aliases: [CCTB T3 — Travaux de toiture 01.13 — 201 34.12.4 Bardeaux bitumineux ou d'asphalte (shingles) CCTB 01.11]
resume_section: |-
  **34.12.4 Bardeaux bitumineux ou d'asphalte (shingles)**

  **Exécution :**
  - Stockage à plat, à l'abri de la chaleur/soleil, sans gerbage.
  - Sous-couche posée horizontalement, collée ou soudée, avec chevauchements selon la pente.
  - Bande larmier métallique (≥ 10 cm) clouée tous les 10 cm, teinte assortie aux bardeaux.
  - Pose des bardeaux : début en bas du versant, 1ère rangée en double épaisseur, collée et clouée. Rangées suivantes en recouvrement à joints croisés, clouage précis selon pente et type. Collage par points thermocollants ou colle à froid.

  **Matériaux :**
  - Bardeaux en voile de verre (≥ 125 g/m²), enrobage bitumineux, granulés colorés.
  - Résistances conformes à [NBN EN 544] et [NBN EN 13501].
  - Formes : rectangulaire (par défaut), queue de castor, hexagonal.
  - Sous-couche (optionnelle) compatible, en voile de verre/polyester, avec bandes autocollantes.
  - Fixations : clous crantés/annelés à tête plate (Ø ≥ 10 mm).
  - Colle bitumineuse, résistante de -20 à 80 °C, séchage ≤ 24 h.

  **Finitions :**
  - Teintes variées (gris, bleu, rouge, etc.).
  - Échantillon soumis à approbation.

  **Mesurage :**
  - Unité : m² (par défaut), m, pc.
  - Surface nette de toiture, accessoires inclus, sans déduction des ouvertures < 1 m².
  - **34.12.4a Bardeaux bitumineux ou d'asphalte (shingles) CCTB 01.12** — `section:34.12.4a`, article, profondeur 6, pages 346-347
document_parent: "[[documents/CCTB/cctb-t3-travaux-de-toiture/index|CCTB T3 — Travaux de toiture 01.13 — Index]]"
section_precedente: "[[documents/CCTB/cctb-t3-travaux-de-toiture/200-34-12-3-bardeaux-en-bois-cctb-01-11|34.12.3 Bardeaux en bois CCTB 01.11]]"
section_suivante: "[[documents/CCTB/cctb-t3-travaux-de-toiture/202-34-12-5-ardoises-bardeaux-synthetiques-epdm-cctb-01-12|34.12.5 Ardoises / bardeaux synthétiques (EPDM) CCTB 01.12]]"
tags: [document-section, cctb]
sources: [201_34.12.4_bardeaux_bitumineux_ou_dasphalte_shingles_cctb_01.11.md]
created: 2026-04-28
updated: 2026-04-28
contextes: [appel-doffres, execution-projet, technique]
autorite: [contractuel]
juridictions: [wallonie, bruxelles]
familles_sources: [cctb]
---

##### 34.12.4 Bardeaux bitumineux ou d'asphalte (shingles) [[entities/cctb|CCTB]] 01.11 

**EXÉCUTION / MISE EN ŒUVRE** 

Les bardeaux bitumineux sont stockés, manutentionnés et mis en œuvre en respectant les recommandations et la documentation technique accompagnant le produit. 

Les bardeaux bitumineux sont stockés à plat, à l'abri de la chaleur et du soleil. Le gerbage des palettes est interdit. 

**Pose d’une sous couche bitumineuse** 

Les bandes de sous-couche sont posées horizontalement, en démarrant par le bas de versant. Elles sont collées au support par collage à froid ou soudage à la flamme. 

Pour des pentes ≤ à 20°, les bandes se chevauchent horizontalement de 50 cm minimum et de 30 cm minimum aux extrémités. 

Pour des pentes > à 20°, les bandes se chevauchent horizontalement de 10 cm minimum et de 15 cm minimum aux extrémités. 

**Pose d’une bande larmier** 

Une bande larmier (bande d’égout) métallique est posée en bas du versant. Horizontalement, elle a une largeur ≥ 10 cm et est clouée sur le support tous les 10 cm. 

La teinte est similaire aux bardeaux bitumineux.

**Pose des bardeaux bitumineux** 

La pose des bardeaux bitumineux commence par le bas du versant. Pour la 1[ère] rangée, deux épaisseurs de bardeaux sont installées. La rangée de départ (bande de doublis) est composée de bandes de bardeaux dont les jupes ont été coupées aux échancrures. Elle dépasse des débords de toit de 6 à 10 mm. 

Cette rangée est collée sur toute sa surface et clouée suivant les indications mentionnées ci-après. 

Les autres rangées de bardeaux bitumineux sont posées par recouvrement à joints croisés. 

Les bandes sont assemblées au support par clouage : entre 25 et 30 mm au-dessus des échancrures, avec au minimum un clou au droit de chaque échancrure et un à 2,5 cm de chaque bord. Dans le cas de queue de castor, un clou est posé toutes les 2 échancrures. 

Pour des pentes ≥ 60°, les clous sont doublés (sauf sur les bords), axés sur les échancrures, avec un espacement de 50 mm entre eux. Les queues de castor sont fixées par un clou à chaque échancrure. 

Les clous sont enfoncés droit, de sorte que la tête du clou arrive au ras de la surface du bardeau, sans l’entailler. 

L’utilisation de vis ou d’agrafes pour fixer les bardeaux est interdite. 

Les rangées sont également assemblées entre elles par collage : 

- Si des points de colle préfabriqués thermocollants sont présents, il est nécessaire que ces points thermocollants soient suffisamment réchauffés pour coller. L’entrepreneur peut s’aider d’un chalumeau par exemple, sans les faire fondre. Par temps froid, l’usage de colle à froid est recommandé. 

- Pour les recouvrements ≥ 80 mm ou dans le cas de sites exposés, ces points de colles thermocollants sont complétés avec de la colle à froid (voir ci-dessous). 

- S’il n’y a pas de points de colle préfabriqués, le collage est réalisé à l’aide de colle à froid, au niveau de la tête des clous de fixation des bardeaux, à moins que le recouvrement soit ˃ 80 mm auquel cas le collage se fait dans la zone comprise entre la ligne de pureau et celle de clouage. 

La colle s'applique au pistolet à mastic ou à la spatule, par points ou par bandes en couche mince. 

Posée par points, la quantité recommandée est comprise entre 1 et 2 grammes par point ce qui correspond à une surface de 2 à 4 cm de diamètre après écrasement. 

Une pression est exercée sur chaque jupe pour garantir l’adhésion de celle-ci. 

###### 34.12.4 a Bardeaux bitumineux ou d'asphalte (shingles) [[entities/cctb|CCTB]] 01.12 

**DESCRIPTION** 

**Définition / Comprend** 

Il s’agit de la fourniture et pose de bardeaux bitumineux ou d’asphalte pour des toitures inclinées ≥ 15°. 

**MATÉRIAUX** 

**Caractéristiques générales** 

Les bardeaux bitumineux sont fabriqués à partir d’une armature de voile de verre de minimum 125 g/m², recouverte d’une masse d’enrobage bitumineuse. La face extérieure est recouverte de granulés colorés. 

- Résistance à la traction selon la [NBN EN 544] : 

   - dans le sens de fabrication ≥ 600 / 800 (par défaut) / 850 / 900 / 1000 N/50mm 

   - perpendiculairement au sens de fabrication ≥ 400 / 500 (par défaut) / 550 / 600 / 700 N/50mm 

- Résistance à la déchirure au clouage, dans les 2 directions, selon la [NBN EN 544] ≥ 100 / 130 (par défaut) / 140 / 150 / 160 N

- Réaction au feu, selon la [NBN EN 13501-1] : classe E 

- Résistance au feu extérieur, selon la [NBN EN 13501-5] : Broof (t1) 

- Adhérence des granulés, selon la [NBN EN 544] ≤ 1,2 (par défaut) / 2,5 g 

- Stabilité aux UV : permanente 

- Forme : rectangulaire (par défaut) / queue de castor / hexagonal 

- Largeur-hauteur des bandes : au choix de l’entrepreneur (par défaut) / 777-336 / 808-336 / 1038-349 / 1000-336 / 1000-318 / 1000-284 / *** mm 

- Épaisseur ≥ 1,6 / 3 (par défaut) mm 

- La face supérieure est équipée de points thermocollants : oui (par défaut) / non 

**Sous-couche** 

Le présent travail comprend une sous-couche bitumineuse: oui (par défaut) / non 

**(soit par défaut)** 

**Oui :** 

La sous-couche est compatible avec les bardeaux bitumineux. 

Sous-couche légère fabriquée à partir d’une armature de voile de verre ou polyester, recouverte d’une masse d’enrobage bitumineuse. 

- Résistance à la traction selon la [NBN EN 544] : 

   - Dans le sens de fabrication ≥ 330 / 380 / 400 (par défaut) N/50mm 

   - Perpendiculairement au sens de fabrication ≥ 300 (par défaut) / 310 / 345 N/50mm 

- Épaisseur ≥ 0,5 mm 

- Bandes autocollantes pour le collage des chevauchements :oui (par défaut) / non 

**(soit)** 

Non : 

Pas de sous-couche prévue. 

**Fixations** 

- Moyens de fixation : clous crantés ou annelés à tête plate, avec un Ø minimal de la tête ≥ 10 mm. 

- Matériau : au choix de l’entrepreneur (par défaut) / acier inoxydable / cuivre 

**Colle** 

La colle est composée de bitume, de fibres organiques, de charges et de solvants volatils. Elle permet de coller à froid des bardeaux bitumineux et est compatible avec ceux-ci. 

- Température de mise en œuvre de 0 à 40 °C. 

- Temps de séchage ≤ 24 h 

- Résistance aux températures après mises en œuvre de -20 à 80 °C. 

**Finitions** 

Teinte : gris clair / gris foncé (ardoisé) / bleu / brun / rouge / vert / noir 

**EXÉCUTION / MISE EN ŒUVRE** 

**Prescriptions générales** 

**Pose d’une bande larmier** 

Le présent travail comprend la fourniture et pose d’une bande larmier : oui (par défaut) / non 

**Échantillons** 

L’entrepreneur soumet un échantillon des bardeaux bitumineux à l’approbation de la direction du chantier. 

**MESURAGE**

**unité de mesure:** 

m² (par défaut) / m² ; m ; pc 

**(soit par défaut)** 

1. m² 

**(soit)** 

2. m² ; m ; pc 

**code de mesurage:** 

Surface nette (par défaut) / Détaillé 

**(soit par défaut)** 

1. Surface nette de toiture, dans sa globalité, y compris tous les accessoires et raccordements. 

**(soit)** 

**2. Détaillé** 

- m² : surface de toiture nette pour les versants de toiture ; 

- m : longueur nette pour les pièces spéciales (tuiles / profils) qui recouvrent les rives de toiture, les extrémités, les rencontres, et les raccordements tels que : faîtes, angles, noues, brisis, raccordements à d'autres éléments de couverture de toiture, les bords, les systèmes préfabriqués pour les faîtes et les arêtiers, … à l’exception des pièces d'ajustage qui sont comprises forfaitairement ; 

- pc : quantité nette de crochets d'échelle, pièces spéciales, etc. (ventilé par éléments de même nature). 

La surface de toiture nette est la surface à couvrir réellement sans tenir compte des recouvrements prescrits. La surface à couvrir est dans le plan inférieur de la couverture de toiture. Lorsqu'une soustoiture ou un autre support est prévu, la face supérieure de celui-ci est considérée comme la face inférieure de la couverture de toiture. 

Les ouvertures inférieures à 1 m² ne sont pas déduites. 

**nature du marché:** 

1. 2. QF

File: content/documents/CCTB/cctb-t3-travaux-de-toiture/219-34-21-1-etancheite-monocouche-et-multicouche-en-membrane-de-bitume-elastomerise-cctb-01-10.md (part 1 of 2)
---
type: document-section
document_id: cctb-t3-travaux-de-toiture
section_id: "section:34.21.1"
ordre_document: 219
titre: "34.21.1 Etanchéité monocouche et multicouche en membrane de bitume élastomérisé CCTB 01.10"
aliases: [CCTB T3 — Travaux de toiture 01.13 — 219 34.21.1 Etanchéité monocouche et multicouche en membrane de bitume élastomérisé CCTB 01.10]
resume_section: |-
  Systèmes d'étanchéité en membranes de bitume élastomérisé (SBS) pour toitures, monocouches ou multicouches, avec diverses techniques de pose : indépendance, semi-indépendance, adhérence totale ou fixation mécanique. Les matériaux incluent des membranes SBS armées (polyester/verre), conformes à la norme [NBN EN 13707], et des accessoires approuvés par le fabricant. Les couches finales doivent être protégées contre les UV. Les techniques de pose (soudage, collage, fixation) et les spécifications (épaisseur, résistance, allongement, etc.) varient selon le système choisi. Les prescriptions d'exécution suivent les normes [NIT 280], [NIT 244], et autres références techniques. Mesurage en m² ou m selon les relevés.
  - **34.21.1a Etanchéité monocouche en bitume élastomère - pose en indépendance (L) CCTB 01.12** — `section:34.21.1a`, article, profondeur 6, pages 409-409
  - **34.21.1b Etanchéité multicouche en bitume élastomère - pose en indépendance (L) CCTB 01.12** — `section:34.21.1b`, article, profondeur 6, pages 410-411
  - **34.21.1c Etanchéité monocouche en bitume élastomère - pose en semi-indépendance (P) CCTB 01.12** — `section:34.21.1c`, article, profondeur 6, pages 412-414
  - **34.21.1d Etanchéité multicouche en bitume élastomère - pose en semi-indépendance (P) CCTB 01.12** — `section:34.21.1d`, article, profondeur 6, pages 415-416
  - **34.21.1e Etanchéité monocouche en bitume élastomère - pose en adhérence totale (T) CCTB 01.11** — `section:34.21.1e`, article, profondeur 6, pages 417-420
  - **34.21.1f Etanchéité multicouche en bitume élastomère - pose en adhérence totale (T) CCTB 01.12** — `section:34.21.1f`, article, profondeur 6, pages 421-424
  - **34.21.1g Etanchéité monocouche en bitume élastomère - fixation mécanique (M) CCTB 01.10** — `section:34.21.1g`, article, profondeur 6, pages 425-429
  - **34.21.1h Etanchéité multicouche en bitume élastomère - fixation mécanique (M) CCTB 01.11** — `section:34.21.1h`, article, profondeur 6, pages 430-434
document_parent: "[[documents/CCTB/cctb-t3-travaux-de-toiture/index|CCTB T3 — Travaux de toiture 01.13 — Index]]"
section_precedente: "[[documents/CCTB/cctb-t3-travaux-de-toiture/218-34-21-membranes-bitumineuses-cctb-01-12|34.21 Membranes bitumineuses CCTB 01.12]]"
section_suivante: "[[documents/CCTB/cctb-t3-travaux-de-toiture/220-34-21-2-etancheite-monocouche-et-multicouche-en-membranes-de-bitume-plastomere-cctb-01-10|34.21.2 Etanchéité monocouche et multicouche en membranes de bitume plastomère CCTB 01.10]]"
tags: [document-section, cctb]
sources: [219_34.21.1_etanchéité_monocouche_et_multicouche_en_membrane_de_bitume_élastomérisé_cctb_01.10.md]
created: 2026-04-28
updated: 2026-04-28
contextes: [appel-doffres, execution-projet, technique]
autorite: [contractuel]
juridictions: [wallonie, bruxelles]
familles_sources: [cctb]
---

###### 34.21.1 Etanchéité monocouche et multicouche en membrane de bitume élastomérisé [[entities/cctb|CCTB]] 01.10

**DESCRIPTION** 

**Définition / Comprend** 

Il s'agit des systèmes d'étanchéité de toiture bitumineuse monocouche et multicouche dont la couche finale est à base de bitume élastomérisé (SBS) armé. 

Les sous-couches et les couches intermédiaires peuvent être à base de bitume oxydé ou SBS, renforcées de voile de verre ou de polyester. 

**Remarques importantes** 

Les parties des membranes exposées au rayonnement solaire doivent être protégées de manière durable, le bitume SBS n’étant pas résistant aux UV. 

**MATÉRIAUX** 

Les membranes d'étanchéité en bitume élastomérisé (SBS) sont fabriquées à l'aide d'un mélange de bitume et d'au moins 8 à 12% de caoutchouc au styrène-butadiène, qui répondent aux dispositions de la [NBN EN 13707]. Les membranes d'étanchéité sont armées d'un voile de polyester d'au moins 150 (par défaut) / ***  g/m² et/ou d’un voile de verre d’au moins 50 (par défaut) / ***  g/m². La couche finale comporte toujours une armature de polyester. 

Les sous-couches et les couches intermédiaires sont adaptées au type de support, ainsi qu’au mode de pose. 

Les différents types de sous-couches ou couches intermédiaires sont reprises au

[34.21 Membranes bitumineuses.](218_34.21_membranes_bitumineuses_cctb_01.12.md)

Le système d'étanchéité est couvert par une déclaration d’aptitude à l’utilisation décrite au chapitre 02.42.1 Critères d'acceptabilité pour l'application sur le support concerné. 

Les produits accessoires ont toujours l'approbation du fabricant des membranes d'étanchéité en SBS. 

**EXÉCUTION / MISE EN ŒUVRE** 

Les systèmes d’étanchéité à membranes de bitume élastomérisé (SBS) peuvent être mis en œuvre selon différents techniques de pose en fonction du type support, tels que prescrits dans la [NIT 280] : 

- **Pose en indépendance** : cette technique vise à éviter toute adhérence entre le support et l’étanchéité. Une couche de désolidarisation peut éventuellement être préconisée si le support n’est pas compatible avec le bitume. 

- **Pose en semi-indépendance  & Pose en adhérence totale** : Le collage partiel ou complet de la membrane bitumineuse n’est possible que sur des supports compatibles avec des produits bitumineux. Certains support doivent être d’abord revêtus d’un vernis d’adhérence bitumineux. 

- **Pose par fixation mécanique** : comme pour la pose en indépendance, une couche de désolidarisation peut éventuellement s’avérer nécessaire. 

La technique de pose préconisée est conforme aux prescriptions de la [NIT 280] et à la déclaration d'aptitude à l'utilisation suivant les prescriptions de l'élément "02.42.1 Critères d'acceptabilité". 

Les types de lés et la finition du côté intérieur de ceux-ci sont choisis également  en fonction de la technique de pose préconisée, conformément au tableau 29 de la [NIT 280]

Les membranes sont posées avec des recouvrements longitudinal et transversal conformes au tableau 28 de la [NIT 280] 

Les recouvrements de la sous-couche et de la couche supérieure sont réalisés dans le même sens et sont alternés. Les recouvrements sont soigneusement soudés sur toute leur largeur et comprimés. 

[34.21.1 a Etanchéité monocouche en bitume élastomère - pose en indépendance (L) [[entities/cctb|CCTB]] 01.12](219_34.21.1_etanchéité_monocouche_et_multicouche_en_membrane_de_bitume_élastomérisé_cctb_01.10.md)

**DESCRIPTION** 

**Définition / Comprend** 

Le système d’étanchéité bitumineuse monocouche à membranes SBS est constitué de : 

- Une couche de désolidarisation éventuelle 

- Une couche finale en bitume polymère élastomérisé (SBS) 

- Les relevés 

- Une membrane de protection entre le lestage et le couche finale 

- Une couche de protection lourde ( lestage) décrite  à l’article [34.41 Lestage (protections lourdes)](245_34.41_lestage_protections_lourdes_cctb_01.10.md) 

**MATÉRIAUX** 

**Caractéristiques générales** 

En présence d’une couche de désolidarisation, elle est de type  un voile de polyester non tissé et non revêtu ( de 150g /m² ou plus) / une membrane bitumineuse spéciale revêtue sur la face inférieure d’une couche anti-adhérence tel qu'un voile de polyester bitumé sur un seul coté. 

La couche finale est une membrane en bitume polymère élastomérisé armé (SBS), qui répond aux caractéristiques décrite au

[34.21.1 Etanchéité monocouche et multicouche en membrane de bitume élastomérisé](219_34.21.1_etanchéité_monocouche_et_multicouche_en_membrane_de_bitume_élastomérisé_cctb_01.10.md)

La membrane de protection sous le lestage  est : un voile de polyester (par défaut) / un treillis en polypropylène (min. 300g/m²) / *** 

**Spécifications** 

- Épaisseur de la couche supérieure : 4 (par défaut) / 5 / *** mm 

- Résistance à la traction : au moins 500 (par défaut) / 800 / *** N/50 mm 

- Allongement à la rupture supérieur à 15 % 

- Point de ramollissement au moins 100° C 

- Température de flexion à froid : inférieure à

- 15° C 

**Finitions** 

Finition de la couche finale : revêtue de paillettes d'ardoise (par défaut) / de talc / de fins granulats / *** . 

**Prescriptions complémentaires** 

L'étanchéité est protégée ou résistante à l'enracinement (toitures végétalisées extensives). L'étanchéité est résistante à l'enracinement (toitures végétalisées intensives). 

**EXÉCUTION / MISE EN ŒUVRE** 

**Prescriptions générales** 

La mise en œuvre du complexe d''étanchéité de toiture respecte les dispositions de la [NIT 280] § 8.2.2, 8.2.3. et 8.2.4. 

L’entreprise effectue le contrôle du support selon les dispositions de la [NIT 280] .

En fonction de l’état du support, il s’avère peut-être nécessaire de prévoir un traitement préliminaire complémentaire du support avant de poser l’étanchéité. 

Le système d’étanchéité bitumineux monocouche est exécuté selon la technique de pose suivante : 

**Pose en indépendance avec couche finale soudée (LL) :** 

- La couche de désolidarisation se pose entre le support et la couche finale, en indépendance, avec un recouvrement transversale et longitudinale. Les recouvrements de celle-ci sont posés librement / fixés : 

   - **(soit) posés librement** : Posés librement et leur dimensions est de min. 100mm (en cas de couche de séparation 

   - **(soit) fixés** : Fixés à l’aide de bitume à chaud / à l'aide de colle à froid / par soudage (si cette couche fait office de première couche d’étanchéité) 

- La couche finale est déroulée sur le support ou sur la couche de désolidarisation. 

- Les relevés sont complètement collés par soudage au chalumeau ou par collage approprié. 

Avant la pose du lestage, le revêtement d’étanchéité est protégé par interposition de la membrane de protection. 

Le lestage est prévu au [34.41 Lestage (protections lourdes)](245_34.41_lestage_protections_lourdes_cctb_01.10.md) 

**Notes d’exécution complémentaires** 

Avant l’application du lestage, le revêtement d’étanchéité sera protégé par interposition d’une couche de protection constituée d’un voile de polyester ou treillis de polypropylène (au moins 300 g/m²). Le lestage est prévu à [34.41 Lestage (protections lourdes)](245_34.41_lestage_protections_lourdes_cctb_01.10.md) 

**MESURAGE** 

**unité de mesure:** 

selon34.2 Etanchéités 

**code de mesurage:** 

selon34.2 Etanchéités 

**nature du marché:** 

Plans de toiture : QF / QP Relevés de toiture : QF / QP 

[34.21.1 b Etanchéité multicouche en bitume élastomère - pose en indépendance (L) [[entities/cctb|CCTB]] 01.12](219_34.21.1_etanchéité_monocouche_et_multicouche_en_membrane_de_bitume_élastomérisé_cctb_01.10.md)

**DESCRIPTION** 

**Définition / Comprend** 

Le système d’étanchéité multicouche à membranes SBS est constitué de : 

- Une couche de désolidarisation éventuelle 

- Une sous-couche bitumineuse avec recouvrements soudés 

- Une couche finale en bitume polymère élastomérisé (SBS) 

- Les relevés 

- Un « voile »  de protection entre le lestage et le couche finale 

- Une couche de protection lourde ( lestage) décrite  à l’article [34.41 Lestage (protections lourdes)](245_34.41_lestage_protections_lourdes_cctb_01.10.md) 

**MATÉRIAUX** 

**Caractéristiques générales**

En présence d’une membrane de désolidarisation. Elle est de type : un voile de polyester non tissé et non revêtu ( de 150g /m² ou plus) / une membrane bitumineuse spéciale revêtue sur la face inférieure d’une couche anti-adhérence tel qu'un voile de polyester bitumé sur un seul côté. 

La sous-couche est adaptée au support, ainsi qu’au mode de pose de la couche finale. Elle est du type ; voile de verre bitumé : V3 / V4 / autre type de sous-couche décrite dans l’agrément technique. 

Lorsque la sous-couche est revêtue sur sa face inférieure d’une couche anti-adhérence, telle qu’un voile de polyester bitumé, cela dispense de poser une couche de désolidarisation). 

La couche finale est une membrane en bitume polymère élastomérisé armé (SBS), qui  répond aux caractéristiques décrite au

[34.21.1 Etanchéité monocouche et multicouche en membrane de bitume élastomérisé](219_34.21.1_etanchéité_monocouche_et_multicouche_en_membrane_de_bitume_élastomérisé_cctb_01.10.md)

Le «  voile »  de protection sous le lestage  est de type : un voile de polyester (par défaut) / un treillis en polypropylène (min. 300g/m²) / *** 

La couche de protection lourde (lestage) est décrite au [34.41 Lestage (protections lourdes)](245_34.41_lestage_protections_lourdes_cctb_01.10.md) 

**Spécifications** 

- Épaisseur de la couche supérieure : 4 (par défaut) / 5 mm 

- Résistance à la traction : au moins 500 (par défaut) / 800 / *** N/50 mm 

- Allongement à la rupture supérieur à 15 % 

- Point de ramollissement au moins 100° C 

- Température de flexion à froid : inférieure à

- 15° C 

**Finitions** 

La couche finale est revêtue de paillettes d'ardoise (par défaut) / de talc / de fins granulats / *** 

**Prescriptions complémentaires** 

L'étanchéité est protégée ou résistante à l'enracinement (toitures végétalisées extensives). L'étanchéité est résistante à l'enracinement (toitures végétalisées intensives). 

**EXÉCUTION / MISE EN ŒUVRE** 

**Prescriptions générales** 

La mise en œuvre du complexe  d’étanchéité de toiture respecte les dispositions de la [NIT 280] § 8.2.2 ; 8.2.3 et 8.2.4. 

L’entreprise effectue le contrôle du support selon les dispositions de la [NIT 280] . 

En fonction de l’état du support, il s’avèrera peut-être nécessaire de prévoir un traitement préliminaire complémentaire du support avant de poser l’étanchéité. 

Le système d’étanchéité bitumineux multicouche, posé en indépendance, est exécuté  selon la technique  de pose suivante: 

Choix à opérer : *** OPTION 1 (LLs) / OPTION 2 (LLc) 

*****OPTION 1  (LLs):** Pose en indépendance avec la couche supérieure soudée à la flamme, 

-          La couche de désolidarisation éventuelle est posée en indépendance sur le support avec un recouvrement transversal et longitudinal. 

-          La sous-couche est posée en indépendance sur le support (L)  avec les recouvrements soudés

-          La couche finale SBS, est entièrement soudée à la flamme sur la sous-couche. Les recouvrements sont également soudés sur toute la largeur du joint et comprimés. 

*****OPTION 2 (LLc)** : Pose en indépendance avec la couche supérieure collée à froid: 

-          La couche de désolidarisation éventuelle est posée en indépendance sur le support avec un recouvrement transversal et longitudinal. 

-          La sous-couche est posée en indépendance sur le support (L)  avec les recouvrements soudés 

-          La couche finale SBS, est entièrement collée à froid. La colle est appliquée sur toute la surface de la membrane, ensuite, la membrane est déroulée dans la colle à froid. Les recouvrements sont soudés sur toute la largeur du joint et comprimés. 

La couche de désolidarisation se pose entre le support et la couche finale, en indépendance, avec un recouvrement transversale et longitudinale. 

Les recouvrements de celle-ci sont *** (faire un choix): 

-          posés librement et leur dimensions est de min. 100mm (en cas de couche de séparation) 

-          «  fixés » à l’aide  *** / de bitume à chaud,/ de colle à froid / par soudage ( si cette couche fait office de première couche d’étanchéité) 

Les relevés sont complètement collés *** /par soudage au chalumeau / par collage approprié. 

Avant la pose du lestage, le revêtement d’étanchéité est protégé par interposition de la « voile » de protection. Celui-ci est posé en indépendance sur la couche finale. 

Une couche de protection lourde (lestage) est ensuite posée sur le complexe d’étanchéité, Celle-ci est décrite au chapitre [34.41 Lestage (protections lourdes)](245_34.41_lestage_protections_lourdes_cctb_01.10.md) 

**MESURAGE** 

**unité de mesure:** 

selon

[34.2 Etanchéités](217_34.2_etanchéités_cctb_01.12.md)

**code de mesurage:** 

selon


**nature du marché:** 

- Plans de toiture : *** / QF / QP 

- Relevés de toiture : *** / QF / QP 

[34.21.1 c Etanchéité monocouche en bitume élastomère - pose en semiindépendance (P) [[entities/cctb|CCTB]] 01.12](219_34.21.1_etanchéité_monocouche_et_multicouche_en_membrane_de_bitume_élastomérisé_cctb_01.10.md)

**DESCRIPTION** 

**Définition / Comprend** 

Le système d’étanchéité monocouche à membranes SBS posé en semi-indépendance est constitué de : 

- Un vernis d’adhérence bitumineux éventuel

- Une sous-couche éventuelle 

- Une couche finale en bitume polymère élastomérisé (SBS) 

- Les relevés 

**MATÉRIAUX** 

**Caractéristiques générales** 

Le vernis d’adhérence bitumineux est une solution de bitume très liquide. Le support doit être compatible avec le bitume mais aussi avec le solvant du vernis d’adhérence. 

La sous-couche est adaptée au support, ainsi qu’au mode de pose de la couche finale. Elle est du type : 

- pour une couche finale entièrement soudée, système de pose PBs ou PLs : VP45/30 (par défaut) / VP40/15 perforé  / ***. 

- pour les autres systèmes de pose de type PS ou PC,  la sous-couche n’est pas nécessaire. 

La couche finale est une membrane en bitume polymère élastomérisé armé (SBS), qui répond aux caractéristiques décrites au

[34.21.1 Etanchéité monocouche et multicouche en membrane de bitume élastomérisé](219_34.21.1_etanchéité_monocouche_et_multicouche_en_membrane_de_bitume_élastomérisé_cctb_01.10.md)

**Spécifications** 

- Épaisseur de la couche supérieure : 4 (par défaut) / 5 / *** mm 

- Résistance à la traction : au moins 500 (par défaut) / 800 / *** N/50 mm 

- Allongement à la rupture supérieur à 15 % 

- Point de ramollissement au moins 100° C 

- Température de flexion à froid : inférieure à

- 15° C 

**Finitions** 

Finition de la couche finale : recouverte de paillettes d'ardoise (par défaut) / de talc / de fins granulats / *** 

**Prescriptions complémentaires** 

L'étanchéité est protégée ou résistante à l'enracinement (toitures végétalisées extensives). L'étanchéité est résistante à l'enracinement (toitures végétalisées intensives). 

**EXÉCUTION / MISE EN ŒUVRE** 

**Prescriptions générales** 

La mise en œuvre du complexe d’étanchéité de toiture respecte les dispositions de la [NIT 280] § 8.2.2 ;8.2.3. et 8.2.4, 

Le système d’étanchéité bitumineux  monocouche, posé en semi-indépendance, est exécuté selon la technique de pose suivante : 

Choix à opérer : OPTION 1 (PBS) / OPTION 2 (PLs)/ OPTION 3  (PS)/ OPTION 4 (PC). 

**OPTION 1 (PBs) :** Pose en semi-indépendance avec couche finale soudée  : 

- Le vernis d’adhérence bitumineux est posé sur le support. 

-          La sous-couche est de type VP45/30  collée avec une couche bitumineuse (B) . Le bitume à chaud est répandu sur toute la surface du support. Les bandes sont posées avec des recouvrements longitudinal et transversal. 

- La couche finale SBS est entièrement soudée à la flamme (s)

**OPTION 2 (PLs) :** Pose en semi-indépendance avec couche finale soudée : 

-          Le vernis d’adhérence bitumineux est posé sur le support. 

-          La sous-couche  est de type VP 40/15  perforé. La membrane à grandes perforations est déroulée sur le support en indépendance (L), en ménageant un faible recouvrement entre les lés. 

-          La couche finale SBS est entièrement soudée à la flamme sur la sous-couche perforée. Le bitume fondu lors du soudage assure l’adhérence entre les deux membranes et s’insère dans les trous de la couche perforée. Seule le bitume se répandant dans les trous assure l’adhérence au support. 

L’entreprise veille donc de faire fondre une quantité suffisante de bitume pour remplir les trous de bitume à chaud. L’adhérence correspond à environ 12 à18%  de celle d’une étanchéité collée en adhérence totale. 

**OPTION 3 (PS) :** Pose en semi-indépendance avec une seule couche soudée  : 

-          Le vernis d’adhérence bitumineux est posé sur le support. 

-          La couche finale SBS est soudée (S) avec plots ou bandes. Le soudage s’opère à la flamme « molle ». La technique exige de l’entreprise une bonne expérience dans ce type de mise ne œuvre, car il faut obtenir une chaleur suffisante pour activer le soudage rapide, tout en évitant des températures excessives, afin de garder intactes les zones anti-adhérente. Le soudage des recouvrements doit faire l’objet d’un soin particulière, étant donné qu’ils doivent être collés entièrement et en continu. 

**OPTION 4 (PC)** : Pose en semi-indépendance avec une seule couche  collée à froid : 

-          Le vernis d’adhérence bitumineux est posé sur le support. 

-          La couche finale SBS est collée à froid par bandes (C). L’entreprise s’assure de la compatibilité du support avec le bitume, mais aussi avec le solvant de la colle. La colle est appliquée par bandes à l’aide d’un appareil spécial à pistoler. La membrane d’étanchéité est ensuite déroulée dans la colle. Le collage des recouvrements fait l’objet d’une phase de travail distincte. Les recouvrements sont, de préférence, soudés à la flamme ou à l’air chaud. Il existe des colles bitumineuses spéciales permettant de coller les recouvrements. Dans tous les cas, l’entreprise respecte les prescriptions du fabricant et la déclaration d'aptitude à l'utilisation suivant les prescriptions de l'élément "02.42.1 Critères d'acceptabilité". 

Lorsqu’ un vernis d’adhérence est nécessaire, le vernis est choisi en fonction du type de support. Il est posé  à l’aide d’une raclette, d’une brosse, d’un rouleau ou d’un vaporiseur, de manière uniforme à raison de 200 à 300g/m² selon la porosité du support. L’entreprise veille à s’informer auprès du fabricant de la compatibilité entre le support et le vernis d’adhérence. 

Les recouvrements de la sous-couche et de la couche supérieure sont  réalisés dans le même sens et sont alternés. 

Les relevés sont complètement collés par soudage au chalumeau (par défaut) / par collage approprié / *** . 

**MESURAGE** 

- unité de mesure: 

Selon §

[34.2 Etanchéités](217_34.2_etanchéités_cctb_01.12.md)

- code de mesurage: 

Selon §

**nature du marché:** 

Plans de toiture : QF / QP Relevés de toiture : QF / QP 

[34.21.1 d Etanchéité multicouche en bitume élastomère - pose en semiindépendance (P) [[entities/cctb|CCTB]] 01.12](219_34.21.1_etanchéité_monocouche_et_multicouche_en_membrane_de_bitume_élastomérisé_cctb_01.10.md)

**DESCRIPTION** 

**Définition / Comprend** 

Le système d’étanchéité multicouche à membranes SBS posé en semi-indépendance est constitué de : 

- Un vernis d’adhérence bitumineux éventuel 

- Une sous-couche 

- Une couche intermédiaire éventuelle 

- Une couche finale en bitume polymère élastomérisé (SBS) 

- Les relevés 

**MATÉRIAUX** 

**Caractéristiques générales** 

Le vernis d’adhérence bitumineux est une solution de bitume très liquide. Le support doit être compatible avec le bitume mais aussi avec le solvant du vernis d’adhérence. 

La sous-couche est adaptée au support, ainsi qu’au mode de pose de la couche finale. Elle est du type : 

- pour une couche finale entièrement soudée, système de pose PBBs ou PSs ou PCS: VP45/30 / sous-couche en bitume oxydé / en bitume polymère selon la déclaration d'aptitude à l'utilisation suivant les prescriptions de l'élément "02.42.1 Critères d'acceptabilité". 

- pour une couche finale entièrement collée à froid, système de pose PCc : sous-couche en bitume oxydé / en bitume polymère selon la déclaration d'aptitude à l'utilisation suivant les prescriptions de l'élément "02.42.1 Critères d'acceptabilité". 

La couche finale est une membrane en bitume polymère élastomérisé armé (SBS), qui répond aux caractéristiques décrites au

[34.21.1 Etanchéité monocouche et multicouche en membrane de bitume élastomérisé](219_34.21.1_etanchéité_monocouche_et_multicouche_en_membrane_de_bitume_élastomérisé_cctb_01.10.md)

**Spécifications** 

Épaisseur de la couche supérieure : 4 (par défaut) / 5 mm 

Résistance à la traction : au moins 500 (par défaut) / 800 N/50 mm 

Allongement à la rupture supérieur à 15 % 

Point de ramollissement au moins 100° C 

Température de flexion à froid : inférieure à - 15° C 

**Finitions** 

Finition de la couche finale : recouverte de paillettes d'ardoise (par défaut) / de talc / de fins granulats / *** 

**Prescriptions complémentaires** 

L'étanchéité est protégée ou résistante à l'enracinement (toitures végétalisées extensives). L'étanchéité est résistante à l'enracinement (toitures végétalisées intensives). 

EXÉCUTION / MISE EN ŒUVRE

**Prescriptions générales** 

La mise en œuvre du complexe d’étanchéité bitumineux respecte les dispositions de la [NIT 280] §8.2.2. ; 8.2.3. et 8.2.4. 

Le système d’étanchéité bitumineux multicouche SBS, posé en semi-indépendance, est exécuté selon la technique de pose suivante : 

Choix à opérer : OPTION 1 (PBBs) / OPTION 2 (PSs)/ OPTION 3  (PCs)/ OPTION 4 (PCc). 

**OPTION 1 (PBBs):** Pose en semi-indépendance avec sous-couche collée et couche finale soudée : 

- Le vernis d’adhérence bitumineux est posé sur le support 

- La sous-couche est de type VP45/30  est collée avec une couche bitumineuse (B) . Le bitume 

- à chaud est répandu sur toute la surface du support 

- La couche intermédiaire est également collée avec une couche bitumineuse ( B) 

- La couche finale SBS est entièrement soudée à la flamme 

**OPTION 2 (PSs):** Pose en semi-indépendance avec sous-couche et couche finale soudée : 

- Le vernis d’adhérence bitumineux est posé sur le support 

-          La sous-couche est soudée avec plots ou bandes (S). Le soudage s’opère à la flamme « molle ». La technique exige de l’entreprise une bonne expérience dans ce type de mise en œuvre. Car il faut obtenir une chaleur suffisante pour activer le soudage rapide, tout en évitant des températures excessives, afin de garder intactes les zones anti-adhérentes. Le soudage des recouvrements doit faire l’objet d’un soin particulière, étant donné qu’ils doivent être collés entièrement et en continu. 

-           La couche finale SBS est entièrement soudée à la flamme (s). 

**OPTION 3 (PCs):** Pose en semi-indépendance avec sous-couche collée et couche finale soudée : 

- Le vernis d’adhérence bitumineux est posé sur le support 

-          La sous-couche collée à froid par bandes  (C). La colle bitumineuse est appliquée par bandes à l’aide d’un appareil spécial à pistoler . La membrane est déroulée dans la colle 

- La couche finale SBS est entièrement soudée à la flamme (s) 

**OPTION 4  (PCc):** Pose en semi-indépendance avec sous-couche et couche finale collées: 

-          Le vernis d’adhérence bitumineux est posé sur le support 

-          La sous-couche collée à froid par bandes  (C). La colle bitumineuse est appliquée par bandes à l’aide d’un appareil spécial à pistoler. La membrane est déroulée dans la colle 

-          La couche finale SBS est entièrement collée à froid. La colle bitumineuse à froid est appliquée sur toute la surface à l’aide d’une raclette à raison de +/- 1kg/m². La membrane est ensuite déroulée dans la colle. Le collage des recouvrements fait l’objet d’une phase distincte. Ils sont généralement soudés à la flamme 

Lorsqu’ un vernis d’adhérence est nécessaire, le vernis est choisi en fonction du type de support. Il est posé  à l’aide d’une raclette, d’une brosse, d’un rouleau ou d’un vaporiseur, de manière uniforme à raison de 200 à 300g/m² selon la porosité du support. L’entreprise veille à s’informer auprès du fabricant de la compatibilité entre le support et le vernis d’adhérence. 

Lorsque la couche finale est soudée à la flamme. La membrane est soudée à la flamme sur toute sa largeur pendant qu’elle est déroulée. Devant le rouleau se trouve en permanence un filet de bitume

fondu en provenance de la membrane, afin d’assurer un collage parfait. Le bitume doit refluer du joint sous forme d’un filet continu. Pour des raisons esthétiques pour la couche finale, le poseur  limite ce reflux à environ 10mm, Les recouvrement d’about sont bien marouflés. 

Les recouvrements de la sous-couche et de la couche supérieure sont  réalisés dans le même sens et sont alternés. 

Les relevés sont complètement collés par soudage au chalumeau (par défaut) / par collage approprié / *** . 

**Notes d’exécution complémentaires** 

**Support bitumineux existant :** 

Si la pose de l’étanchéité s’effectue au-dessus d’une ancienne étanchéité bitumineuse, une solution alternative à la préparation du support avec du vernis d’adhérence, est l’avivage à la flamme de l’ancien bitume ( moyennant les mesures de prévention anti-incendie qui s’imposent. 

**MESURAGE** 

**unité de mesure:** 

Selon

[34.2 Etanchéités](217_34.2_etanchéités_cctb_01.12.md)

**code de mesurage:** 

Selon


**nature du marché:** 

Plans de toiture : QF / QP 

Relevés de toiture : QF / QP 

[34.21.1 e Etanchéité monocouche en bitume élastomère - pose en adhérence totale (T) [[entities/cctb|CCTB]] 01.11](219_34.21.1_etanchéité_monocouche_et_multicouche_en_membrane_de_bitume_élastomérisé_cctb_01.10.md)

**DESCRIPTION** 

**Définition / Comprend** 

Il s’agit de la fourniture et la pose de l’étanchéité monocouche en bitume élastomère par pose en adhérence totale. 

Le travail comprend notamment la pose : 

- D’un vernis (ou primaire) d’adhérence bitumineux éventuel 

- D’une couche finale en bitume polymère élastomérisé 

- Des relevés 

On y entend par : 

**Bitume polymère élastomère** : le matériau anciennement appelé « SBS ». 

**MATÉRIAUX** 

**Caractéristiques générales** 

Le vernis d’adhérence bitumineux est une solution de bitume très liquide. Le support doit être compatible avec le bitume mais aussi avec le solvant du vernis d’adhérence. 

La couche finale est une membrane en bitume polymère élastomérisée, qui répond aux spécifications de la [NBN EN 13707] et aux caractéristiques décrites au

[34.21.1 Etanchéité monocouche et multicouche en membrane de bitume élastomérisé. Elle contient au minimum une armature de polyester.](219_34.21.1_etanchéité_monocouche_et_multicouche_en_membrane_de_bitume_élastomérisé_cctb_01.10.md)

La couche finale contient 0 (par défaut) / 25 / *** % de matières premières issues du recyclage. 

Épaisseur de la couche finale [NBN EN 1849-1] : ≥ *** / 4 (par défaut) / 5 mm

Résistance à la traction [NBN EN 12311-1] : ≥ *** / 500 (par défaut) / 800 N/50 mm 

Allongement à la rupture [NBN EN 12311-1] ≥ *** / 15 (par défaut) / 30 / 45 % 

Résistance à l’écoulement à température élevée [NBN EN 1110] ≥ 100°C 

Température de pliage à froid [NBN EN 1109] : ≤ -15° C 

Stabilité dimensionnelle (en cas d’armature polyester ou composite) [NBN EN 1107-1] : ≤ 0,3% 

Résistance au poinçonnement statique [NBN EN 12730] : ≥ à 15 kg 

Résistance au pelage des recouvrements [NBN EN 12316-1] : ≥ 100 N/50 mm 

Résistance au cisaillement des recouvrements [NBN EN 12317-1] : ≥ 500 N/50 mm 

Adhésion de la protection minérale [NBN EN 12039] : Δ ≤ 30%. 

**Finitions** 

Finition de la couche finale : recouverte de paillettes d'ardoise (par défaut) / de fins granulats / d’un coating blanc / de granules captant le CO2 atmosphérique / ***. 

La face inférieure est pourvue de sable, talc ou craie / d’un film PE ou PP thermofusible / d’un film PE ou PP amovible (pour les membranes autoadhésives). 

**Prescriptions complémentaires** 

L'étanchéité est adaptée à la réalisation :d’une toiture végétalisée extensive / d’une toiture végétalisée intensive / d’une toiture-parking. 

**(Soit)** 

**Toiture végétalisée extensive :** protégée ou résistante à l'enracinement selon [NBN EN 13948] et conforme aux autres prescriptions de la [NIT 229]. 

**(Soit)** 

**Toiture végétalisée intensive :** résistante à l'enracinement selon [NBN EN 13948] et conforme aux autres prescriptions de la [NIT 229]. 

**(Soit)** 

**Toiture-parking :** conforme aux prescriptions de la [NIT 253]. 

**EXÉCUTION / MISE EN ŒUVRE** 

**Prescriptions générales** 

La mise en œuvre du complexe d’étanchéité de toiture respecte les dispositions de la [NIT 280]. 

S’il est nécessaire, le vernis d’adhérence bitumineux est appliqué sur le support. 

Le système bitumineux monocouche élastomère, posé en adhérence totale, est exécuté selon la technique de pose suivante : lorsqu’ un vernis d’adhérence est nécessaire, le vernis est choisi en fonction du type de support. Il est posé à l’aide d’une raclette, d’une brosse, d’un rouleau, d’un pistolet ou d’un vaporiseur, de manière uniforme (sans surépaisseurs qui donnent lieu à un séchage non homogène) à raison de 300 à 400 g/m² environ selon la porosité du support. Il doit être entièrement sec avant d’entamer le collage de l’étanchéité. L’entreprise veille à s’informer auprès du fabricant de la compatibilité entre le support et le vernis d’adhérence. 

La pose de l’étanchéité est réalisée en adhérence totale par couche unique collée à froid (TC) (par défaut) / couche unique soudée (TS) / couche unique autoadhésive (TAC) / ***. 

**(Soit par défaut)** 

**Couche unique collée à froid (TC):** 

La couche finale est entièrement collée à froid. La colle bitumineuse est à base de bitume polymère et de solvant (par défaut) / huile végétale / ***.  Elle est appliquée sur toute la surface à l’aide d’une raclette adaptée à raison de +/- 1kg/m². La membrane est déroulée dans la colle. Le collage des recouvrements fait l’objet d’une phase de travail distincte. Les recouvrements

sont soudés à la flamme / soudés à l’air chaud (s’il est nécessaire de travailler sans flamme) / collés avec une colle spécialement adaptée au collage des recouvrements. Les recouvrements sont marouflés (avec une attention particulière pour les joints transversaux afin de noyer correctement les granulats pour une jonction correcte). 

Les relevés sont parfaitement collés et fixés mécaniquement complémentairement (pour éviter le glissement, voir [NIT 244]) / soudés à la flamme. 

L’entreprise veille au contrôle de la compatibilité du support et de la colle bitumineuse. 

**(Soit)** 

**Couche unique soudée (TS):** 

La couche finale est entièrement soudée à la flamme. La membrane est soudée à la flamme sur toute sa largeur pendant qu’elle est déroulée. Devant le rouleau se trouve en permanence un filet de bitume fondu en provenance de la membrane, afin d’assurer un collage parfait. Le bitume doit refluer du joint sous forme d’un filet continu. Pour des raisons esthétiques pour la couche finale, le poseur limite ce reflux à environ 10mm.  Les recouvrements sont soudés à la flamme et marouflés (avec une attention particulière pour les joints transversaux afin de noyer correctement les granulats pour une jonction correcte). 

Les relevés sont parfaitement soudés à la flamme / collés et fixés mécaniquement complémentairement (pour éviter le glissement, voir [NIT 244]) s’il est nécessaire de travailler sans flamme aux relevés. 

**(Soit)** 

**Couche unique autoadhésive (TAC):** 

La couche finale est autoadhésive sur toute sa surface, sans activation thermique (atteint son pouvoir adhésif après avoir été appliquée sur le support et pressée à la brosse ou au rouleau). Elle est appliquée rapidement après sa production (généralement 6 à 12 mois maximum) et entretemps ne doit pas être empilée (fléchissement) ni exposée au soleil et aux températures élevées. La température ambiante idéale pour la mise en œuvre se situe entre 10 et 25°C. La première bande est déroulée pour déterminer l'alignement, réenroulée jusqu'à sa moitié, puis le film de protection est découpé dans le sens de la largeur et ôté durant le déroulement de la bande. La membrane est pressée contre le support à l'aide d'un rouleau ou d'une brosse. Cette méthode est répétée pour le reste du rouleau et pour les bandes suivantes. 

Les recouvrements sont soudés à la flamme / soudés à l’air chaud (s’il est nécessaire de travailler sans flamme). Les recouvrements sont marouflés (avec une attention particulière pour les joints transversaux afin de noyer correctement les granulats pour une jonction correcte). 

Les relevés sont parfaitement soudés à la flamme / collés et fixés mécaniquement complémentairement (pour éviter le glissement, voir [NIT 244]) s’il est nécessaire de travailler sans flamme aux relevés. 

**(Soit)** 


**DOCUMENTS DE RÉFÉRENCE COMPLÉMENTAIRES** 

**Matériau** 

[NBN EN 13707, Feuilles souples d'étanchéité

- Feuilles bitumineuses armées pour l'étanchéité de toiture

- Définitions et caractéristiques] 

[Guide technique UEAtc pour l’agrément des systèmes d’étanchéité de toiture en feuilles de bitume polymère polypropylène atactique (APP) ou styrène-butadiène-styrène (SBS) armées – 2001] 

[NBN EN 1849-1, Feuilles souples d'étanchéité

- Détermination de l'épaisseur et de la masse surfacique

- Partie 1: Feuilles d'étanchéité de toiture bitumineuses] 

[NBN EN 12311-1, Feuilles souples d'étanchéité

- Partie 1: Feuilles d'étanchéité de toiture bitumineuses

- Détermination des propriétés en traction]

[NBN EN 1110, Feuilles souples d'étanchéité

- Feuilles d'étanchéité de toitures bitumineuses

- Détermination de la résistance au fluage à température élevée] 

[NBN EN 1109, Feuilles souples d'étanchéité

- Feuilles d'étanchéité de toiture bitumineuses

- Détermination de la souplesse à basse température] 

[NBN EN 1107-1, Feuilles souples d'étanchéité

- Détermination de la stabilité dimensionnelle

- Partie 1 : Feuilles d'étanchéité de toiture bitumineuse] 

[NBN EN 12730, Feuilles souples d'étanchéité

- Feuilles d'étanchéité de toitures bitumineuses, plastiques et élastomères

- Détermination de la résistance au poinçonnement statique] 

[NBN EN 12316-1, Feuilles souples d'étanchéité

- Partie 1: Feuilles d'étanchéité de toiture bitumeuses

- Détermination de la résistance au pelage des joints] 

[NBN EN 12317-1, Feuilles souples d'étanchéité

- Partie 1: Feuilles d'étanchéité de toiture bitumineuses

- Détermination de la résistance au cisaillement des joints] 

[NBN EN 12039, Feuilles souples d'étanchéité

- Feuilles d'étanchéité de toiture bitumineuses

- Détermination de l'adhérence des granulats] 

[NBN EN 13948, Feuilles souples d'étanchéité

- Feuilles d'étanchéité de toiture, bitumineuses, plastiques et élastomères

- Détermination de la résistance à la pénétration des racines] 

[NIT 229, Les toitures vertes.] 

[NIT 253, Les toitures-parkings. 1ère partie : sollicitations, principes de conception et composition] 

**Exécution** 

[NIT 280, La toiture plate (révision de la NIT 215).] 

[NIT 244, Les ouvrages de raccord des toitures plates : principes généraux (remplace la NIT 191) (+ correctifs de février 2015).] 

[Buildwise Article Dossier (2010/2.06), Stockage et pose des membranes d'étanchéité autoadhésives] 

**MESURAGE** 

**unité de mesure:** 

m² ; m : 

m² pour les pans de toiture et les relevés d’une hauteur > 15 cm et m pour les relevés d’une hauteur ≤ 15 cm. 

**code de mesurage:** 

Plans de toiture : le mesurage est effectué en **surface nette** à couvrir, de telle façon que les recouvrements, relevés, pertes de découpage, etc. doivent être compris dans le prix unitaire. Les ouvertures supérieures à 1m² sont déduites. 

Relevés de toiture : le mesurage est effectué en **surface nette** mesurée à partir de l'intersection avec le plan de toiture si l’étanchéité est remontée sur plus de 15 cm, et/ou en **longueur nette** si la hauteur des relevés n’excède pas 15 cm. 

**nature du marché:** 

QF 

**AIDE** 

Lorsqu’un vernis d’adhérence (primaire) est nécessaire, il est de préférence en solution aqueuse (plutôt qu’à base de solvant hydrocarboné). 

Lorsque la face inférieure de la membrane est pourvue d’un film PE ou PP thermofusible, elle est uniquement destinée à une mise en œuvre par soudage et ne convient pas pour un collage à froid.
